Repository: eidryan/slideskill

# Slide Director — slideskill

Skill de **direção de apresentações**, não um pacote de templates. Primeiro define a tese e o papel de cada slide; depois escolhe uma representação visual coerente, consulta referências anotadas, produz um PPTX editável e verifica o resultado.

## Estado

**Gate ativo 007:** o gerador de slides não pode escolher a composição por código em trabalho editorial. Antes do PPTX, o agente precisa produzir e obter aprovação de uma imagem de design e registrar o handoff; detalhes em [DESIGN_BEFORE_PPTX.md](docs/DESIGN_BEFORE_PPTX.md). A iteração 007 está **PENDING_DESIGN**; nenhuma nova versão visual foi aprovada.


**Pivô 004:** a biblioteca visual antiga de SVG e o gerador de seis layouts são **legados experimentais**, não o caminho de produção. Consulte [direção de arte](docs/ART_DIRECTION_PIVOT.md), [board de figuras reais](references/REAL_VISUAL_BOARD.md) e [auditoria v3](goals/slide-quality-loop/iterations/004-html-look-pivot.md).


**v0.1 — fundação em desenvolvimento.** Inclui método, árvore de decisão, catálogo inicial de 12 precedentes originais, manifesto de exemplo, scripts de busca/validação e um gerador simples de PowerPoint. Não afirma reproduzir automaticamente o visual de consultorias, nem indexar a biblioteca privada de ~4.200 arquivos descrita no briefing. O acervo privado não foi importado.

## Novo: modo template, estratégia de imagens e briefing para outro agente

- [Modo template](docs/TEMPLATE_FIRST_MODE.md): partir de um template pronto e extrair o design system inteiro antes do slide.
- [Estratégia de imagens](docs/IMAGE_STRATEGY.md): equilíbrio entre foto real, banco de qualidade, figura de artigo aberto e diagrama; portão de curadoria.
- [Como briefar outro agente](docs/AGENT_BRIEFING.md): contexto rico sem vazar a estrutura do deck antigo. Exemplo vivo em [projects/biocer-materiais/AGENT_BRIEF.md](projects/biocer-materiais/AGENT_BRIEF.md).
- `python scripts/check_image_quality.py deck.pptx --min-slides-with-image 8`: mede dpi e cobertura de imagens.

## Comece aqui

1. Leia [SKILL.md](SKILL.md) para acionar o fluxo do agente.
2. Leia [docs/PLAN.md](docs/PLAN.md) para fases, critérios de aceite e backlog.
3. Consulte [docs/DECISION_TREE.md](docs/DECISION_TREE.md) antes de escolher layouts.
4.

# Engenharia dos Materiais: biocerâmicas

- **Status:** em andamento. A apresentação é em 19/11/2026. O caso já passou por 5 iterações de redesenho (v1 a v5, ver `outcome.md`). A v5 usou um template do Canva e foi aprovada na direção, mas o autor pediu mais imagens, de melhor qualidade, e fontes fiéis ao template. A próxima rodada é feita por **outro agente**, que não vê o deck antigo e parte de `AGENT_BRIEF.md`.
- **O que este caso testa:** montar uma apresentação a partir de contexto rico (assunto, público, mapa de conceitos, template, imagens), **sem ver o deck anterior**, e comparar com ele. Tema técnico (propriedades e aplicações de materiais), com fotos, micrografias, gráficos de dados e diagramas de mecanismo.
- **Modalidade:** apresentação oral, 20 minutos, com perguntas.
- **Idioma:** português do Brasil.

## Arquivos

| Arquivo | Conteúdo |
|---|---|
| `AGENT_BRIEF.md` | **Comece aqui.** Contexto rico para quem vai montar o deck sem ver o antigo: missão, público, mapa de conceitos, imagens, template, processo e proibições |
| `template/DESIGN-SYSTEM.md` | Design system extraído do template do Canva escolhido (cores, fontes, estrutura, peças, receitas) |
| `brief.md` | Público, propósito, tempo, restrições e pontos em aberto |
| `sources.md` | Fontes, direitos e itens não verificados |
| `storyboard.md` | Histórico (fase v1), não ler para desenhar |
| `qa.md` | O que foi conferido contra a fonte e o que ficou em aberto |
| `source/relatorio.md` | Texto integral do relatório do grupo (21 páginas) |
| `source/slides-v1.md` | Texto dos 16 slides do deck atual |
| `data/propriedades.csv` | Tabela 1 do relatório: propriedades por material |
| `data/modulo-elasticidade-slide5.csv` | Dados do gráfico do slide 5 |
| `data/griffith.csv` | Conta de Griffith do slide 11, com a fórmula |
| `reference/` | Miniaturas do deck v1. **Não ler para desenhar** (herdam a estrutura antiga) |

Os nomes dos alunos e do professor foram trocados por `[Autor N]` e `[Professor]`.

## Como reproduzir

1. Leia `AGENT_BRIEF.md` inteiro, depois `brief.md` e `sources.md`.
2. Siga `SKILL.md` na raiz, no modo template (`docs/TEMPLATE_FIRST_MODE.md`), e as imagens de `docs/IMAGE_STRATEGY.md`. Sua primeira saída é o seu storyboard.
3. Use só os fatos de `source/` e `data/`. Registre o que conferiu em `qa.md`.

## Limites conhecidos

O gerador atual (`scripts/build_deck.mjs`, schema v0.1) tem seis layouts e não cobre dispersão, linha do tempo nem barras flutuantes. Por isso este caso ainda não tem `content.json`. O deck v1 só existe como PDF, então o redesenho parte do texto extraído.

File: projects/biocer-materiais/source/relatorio.md
# Relatório: Biocerâmicas (texto integral, extraído do PDF)

Texto extraído automaticamente; quebras de linha e hifenizações do PDF foram mantidas. Nomes dos alunos substituídos por [Autor N].

<!-- pagina 1 -->
 
Escola de Engenharia 
 
 
 
 
TRABALHO Nº2: 
CERÂMICAS AVANÇADAS: BIOCERÂMICAS 
 
 
 
 
 
Professor: 
Profº [Professor] 
 
Alunos: 
[Autor 1] - matrícula 
[Autor 2] - matrícula 
[Autor 3] - matrícula 
 
 
 
 
Niterói, novembro de 2026 
 


<!-- pagina 2 -->
2 
Cerâmicas avançadas aplicadas à saúde: propriedades e aplicações das 
biocerâmicas 
Disciplina: Introdução à Engenharia dos Materiais I (TEM00035), Turma A1, 2026.2 
Professor: [Professor] 
Autores: [Autor 1], [Autor 2], [Autor 3] 
Resumo 
Biocerâmicas são materiais cerâmicos projetados para reparar, substituir ou regenerar 
tecidos do corpo humano, em especial o tecido ósseo e os dentes. Este trabalho apresenta as 
principais famílias de biocerâmicas, alumina, zircônia, alumina reforçada com zircônia, 
fosfatos de cálcio e vidros bioativos, e as organiza pela resposta que provocam no tecido: 
bioinerte, bioativa ou reabsorvível. Para cada família são discutidas a estrutura, as 
propriedades que justificam o seu uso e as limitações. As propriedade s mecânicas são 
comparadas com as do osso cortical, com atenção ao módulo de elasticidade, à resistência à 
flexão e à tenacidade à fratura, e são relacionadas aos conceitos da disciplina: ligação iônico -
covalente, fragilidade, sensibilidade a defeitos e módulo de ruptura. O trabalho descreve ainda 
a rota de fabricação e o controle de qualidade exigido para um componente implantável, e 
apresenta as aplicações em ortopedia, odontologia e regeneração óssea. As biocerâmicas 
inertes são escolhidas pela resistência ao desgaste e pela estabilidade química, e as bioativas e 
reabsorvíveis pela capacidade de se ligar ao osso ou de ser substituídas por ele; a baixa 
tenacidade é a limitação comum às duas classes e define onde cada material pode ser usado. 
Palavras-chave: biocerâmicas; cerâmicas avançadas; biomateriais; zircônia; 
hidroxiapatita; vidro bioativo. 
Sumário 
1. Introdução 
1.1 Cerâmicas tradicionais e cerâmicas avançadas 
1.2 Biomateriais e biocerâmicas 
1.3 Histórico 
1.4 Objetivo 
2. Requisitos de um material de implante 

<!-- pagina 3 -->
3 
2.1 Biocompatibilidade 
2.2 Compatibilidade mecânica com o osso 
2.3 O ambiente do corpo 
3. Classificação pela resposta do tecido 
4. Principais biocerâmicas 
4.1 Alumina 
4.2 Zircônia e tenacificação por transformação 
4.3 Alumina reforçada com zircônia 
4.4 Fosfatos de cálcio 
4.5 Vidros bioativos 
4.6 Carbono pirolítico 
5. Propriedades mecânicas comparadas 
5.1 Origem da fragilidade 
5.2 Sensibilidade a defeitos 
5.3 Ensaio de flexão e módulo de ruptura 
5.4 Quadro comparativo 
6. Fabricação e controle de qualidade 
7. Aplicações 
7.1 Ortopedia 
7.2 Odontologia 
7.3 Enxertos ósseos e arcabouços 
7.4 Outras aplicações 
8. Limitações e tendências 
9. Conclusões 
10. Referências 
Figuras: 1, módulo de elasticidade das biocerâmicas, das ligas de implante e do osso; 
2, os três tipos de interface com o tecido; 3, tenacificação por transformação na zircônia; 4, 
camadas formadas na superfície do vidro bioativo; 5, resistência à flexão e tenacidade à 
fratura. 

<!-- pagina 4 -->
4 
1. Introdução 
1.1 Cerâmicas tradicionais e cerâmicas avançadas 
Os materiais cerâmicos são compostos formados por elementos metálicos e não 
metálicos unidos por ligações de caráter misto, iônico e covalente. Essa ligação explica o 
conjunto de propriedades da classe: alta dureza, alto módulo de elasticidade, alta temperatura 
de fusão, estabilidade química e baixa tenacidade (CALLISTER; RETHWISCH, 2020). 
As cerâmicas tradicionais são produzidas a partir de matérias -primas naturais, como 
argila, feldspato e quartzo, e incluem tijolos, telhas, louças, porcelanas e refratários comuns. 
A composição varia com a jazida e a microestrutura contém fases vítreas e porosidade que 
não são controladas com precisão. 
As cerâmicas avançadas , também chamadas cerâmicas técnicas ou de engenharia, 
são produzidas a partir de pós sintéticos de alta pureza, com composição, tamanho de 
partícula e microestrutura controlados. Esse controle permite projetar uma propriedade 
específica: resistência mecânica em alumina e zircônia, condução iônica em sensores de 
oxigênio, comportamento piezoelétrico em titanato zirconato de chumbo, resistência ao 
choque térmico em carbeto e nitreto de silício. As biocerâmicas formam o grupo de cerâmicas 
avançadas destinado ao contato com tecidos vivos. 
1.2 Biomateriais e biocerâmicas 
Biomaterial é todo material projetado para interagir com sistemas biológicos com a 
finalidade de avaliar, tratar, aumentar ou substituir um tecido, órgão ou função do corpo 
(RATNER et al., 2013). Os biomateriais são divididos nas mesmas classes da Engenharia dos 
Materiais: metais, polímeros, cerâmicas e compósitos. 
Biocerâmicas são os materiais cerâmicos usados no reparo e na reconstrução de partes 
do corpo que sofreram doença ou dano (HENCH, 1991). O uso de cerâmicas para essa função 
tem uma justificativa estrutural: a fase mineral do osso e do esmalte dentário é uma cerâmica. 
Cerca de dois terços da massa seca do osso são cristais de apatita carbonatada, um fosfato de 
cálcio de composição próxima à da hidroxiapatita, distribuídos em uma matriz de colágeno. O 
osso é, do ponto de vista da Engenharia dos Materiais, um compósito de  matriz polimérica 
reforçado por uma cerâmica. 
1.3 Histórico 

<!-- pagina 5 -->
5 
O gesso (sulfato de cálcio) foi usado como preenchimento de cavidades ósseas no fim 
do século XIX, mas o uso sistemático de cerâmicas em implantes começa na década de 1960, 
quando as falhas de implantes metálicos e poliméricos motivaram a busca por materiais 
quimicamente estáveis no corpo. 
• 1965 a 1970. A alumina de alta pureza é estudada como material de implante. Em 1970, 
o cirurgião francês Pierre Boutin implanta as primeiras próteses de quadril com cabeça 
e cúpula de alumina, o par de articulação cerâmica sobre cerâmica. 
• 1969 a 1971. Larry Hench, na Universidade da Flórida, desenvolve um vidro do sistema 
SiO₂-Na₂O-CaO-P₂O₅ capaz de se ligar quimicamente ao osso. O material, depois 
registrado como Bioglass® 45S5, é publicado em 1971 e é o primeiro material 
sintético com ligação direta ao tecido ósseo (HENCH, 2006). 
• Década de 1970.  Hidroxiapatita sintética e fosfato tricálcico passam a ser estudados 
como substitutos ósseos, por terem composição semelhante à da fase mineral do osso. 
• Década de 1980.  Revestimentos de hidroxiapatita aplicados por aspersão térmica a 
plasma em hastes metálicas de prótese de quadril entram em uso clínico. A zircônia 
estabilizada com ítria começa a ser usada em cabeças femorais, por ter resistência 
maior que a da alumina. 
• 2001. Lotes de cabeças femorais de zircônia de um fabricante são retirados do mercado 
após um número de fraturas acima do esperado, atribuído a uma alteração no processo 
de sinterização desses lotes (CHEVALIER, 2006). O episódio é discutido na seção 6. 
• Década de 2000.  Entra em uso a alumina reforçada com zircônia, que reúne a 
estabilidade da alumina e a tenacidade da zircônia. Começa a pesquisa em arcabouços 
porosos para regeneração de tecido, a chamada terceira geração de biocerâmicas. 
Hench (1991; 2006) descreve essa evolução em três gerações. A primeira buscava 
materiais que provocassem a menor resposta possível do tecido. A segunda passou a buscar 
uma resposta controlada: ligação química com o osso ou dissolução gradual. A terceira busca 
materiais que estimulem a regeneração do próprio tecido. 
1.4 Objetivo 
O objetivo deste trabalho é apresentar as principais biocerâmicas com ênfase nas 
propriedades e nas aplicações, como pede a orientação da disciplina, e relacionar o 
desempenho de cada material à sua estrutura e ao seu processamento. 

<!-- pagina 6 -->
6 
2. Requisitos de um material de implante 
2.1 Biocompatibilidade 
Biocompatibilidade é a capacidade de um material desempenhar sua função com uma 
resposta apropriada do organismo hospedeiro (RATNER et al., 2013). O material não pode 
ser tóxico, não pode liberar íons ou partículas em quantidade que cause inflamação crônica e 
não pode provocar reação imune ou formação de tumor. A avaliação biológica de dispositivos 
médicos é feita segundo a série de normas ISO 10993, que define ensaios de citotoxicidade, 
sensibilização, irritação, genotoxicidade e implantação. 
2.2 Compatibilidade mecânica com o osso 
O osso se remodela continuamente de acordo com a carga que recebe, princípio 
conhecido como lei de Wolff. Quando um implante muito mais rígido que o osso é fixado a 
ele, o implante passa a suportar a maior parte da carga e o osso ao redor fica descarregado. O 
osso descarregado perde massa, e o implante pode se soltar ao longo dos anos. Esse fenômeno 
é chamado blindagem de tensões (stress shielding). 
A Figura 1 compara o módulo de elasticidade das biocerâmicas e das ligas metálicas 
de implante com o do osso. O osso cortical tem módulo entre 7 e 30 GPa, conforme a direção 
de carregamento e a idade do paciente. A alumina tem módulo de cerca de 380 GPa, mais de 
dez vezes maior. As cerâmicas de maior resistência são também as de maior rigidez, e por 
isso são usadas em superfícies de articulação e em coroas dentárias, onde a rigidez não causa 
blindagem de tensões, e não em hastes que transmitem carga ao osso. 
 


<!-- pagina 7 -->
7 
Figura 1. Módulo de elasticidade das biocerâmicas, das ligas metálicas de implante e do osso, em escala 
logarítmica. A faixa sombreada marca o osso cortical. Fonte: elaborado a partir de Hench e Wilson (1993), 
Park e Lakes (2007) e Ratner et al. (2013). 
2.3 O ambiente do corpo 
O implante trabalha imerso em um fluido salino a 37 °C, com pH próximo de 7,4, rico 
em íons cloreto, proteínas e células. Esse ambiente corrói metais e pode degradar polímeros, e 
é a razão da estabilidade química ser uma vantagem das cerâmicas. O carregamento é cíclico: 
uma pessoa ativa dá entre um e dois milhões de passos por ano, e cada passo aplica à 
articulação do quadril uma força de duas a três vezes o peso do corpo. Um componente de 
prótese com vida esperada de vinte anos precisa resistir a dezenas d e milhões de ciclos de 
carga sem crescimento de trinca. 
3. Classificação pela resposta do tecido 
Todo material implantado provoca alguma resposta do tecido. As biocerâmicas são 
classificadas pelo tipo de interface que formam com o osso (HENCH, 1991), conforme a 
Figura 2. 
 
Figura 2. Os três tipos de interface entre biocerâmica e osso. Fonte: elaborado a partir de Hench (1991).  
Bioinertes. São quimicamente estáveis no corpo e praticamente não reagem com o 
tecido. O organismo isola o implante com uma cápsula de tecido fibroso fina, e a fixação ao 
osso é mecânica, por encaixe ou cimentação. Exemplos: alumina, zircônia e alumina 
reforçada com zircônia. O termo "inerte" é uma aproximação, já que nenhum material é 
totalmente inerte no corpo. 
Bioativas. Reagem com o fluido corporal e formam em sua superfície uma camada de 
apatita carbonatada semelhante à fase mineral do osso. O osso cresce sobre essa camada e se 


<!-- pagina 8 -->
8 
liga quimicamente ao implante, e a interface resultante tem resistência comparável à do 
próprio osso. Exemplos: hidroxiapatita densa, vidros bioativos e vitrocerâmicas bioativas. 
Reabsorvíveis. Dissolvem-se gradualmente no corpo e são substituídas por osso novo. 
A velocidade de dissolução precisa acompanhar a velocidade de formação do osso, que é de 
semanas a meses. Exemplos: fosfato tricálcico β, sulfato de cálcio e cimentos de fosfato de 
cálcio. 
A resposta depende também da forma do material. A mesma cerâmica pode ser usada 
densa, porosa, como revestimento ou como pó, e a porosidade aberta com poros acima de 
cerca de 100 µm permite que o osso cresça dentro do implante, o que dá fixação mecânica 
mesmo a um material inerte. 
4. Principais biocerâmicas 
4.1 Alumina 
A alumina (Al₂O₃) de grau médico tem pureza acima de 99,5% e estrutura cristalina 
hexagonal do tipo corundum, em que os íons de oxigênio formam um empacotamento 
hexagonal compacto e os íons de alumínio ocupam dois terços dos sítios octaédricos. A 
ligação é predominantemente iônica, com contribuição covalente. 
As propriedades que justificam o uso médico são: 
• Dureza de cerca de 2000 HV, que dá resistência ao risco e ao desgaste. 
• Estabilidade química : a alumina já é um óxido no maior estado de oxidação do 
alumínio e não se corrói no fluido corporal. 
• Superfície molhável e polível  até rugosidade da ordem de nanômetros, o que reduz o 
atrito em articulações lubrificadas pelo líquido sinovial. 
• Módulo de elasticidade de cerca de 380 GPa  e resistência à flexão entre 400 e 600 
MPa. 
• Tenacidade à fratura baixa, entre 3,5 e 4,5 MPa·m¹ᐟ², que é a limitação do material. 
A resistência da alumina depende do tamanho de grão e da porosidade. A norma ISO 
6474-1 exige densidade mínima e tamanho médio de grão pequeno, porque grãos maiores e 
poros funcionam como defeitos iniciais de trinca. As gerações sucessivas de alumina para 

<!-- pagina 9 -->
9 
cabeças femorais reduziram o tamanho de grão de vários micrômetros para menos de 2 µm, 
com prensagem isostática a quente para eliminar a porosidade residual. 
4.2 Zircônia e tenacificação por transformação 
A zircônia (ZrO₂) pura apresenta três estruturas cristalinas conforme a temperatura: 
monoclínica até cerca de 1170 °C, tetragonal até cerca de 2370 °C e cúbica até a fusão. No 
resfriamento após a sinterização, a transformação de tetragonal para monoclínica vem 
acompanhada de aumento de volume de cerca de 4%, que trinca a peça. Por isso a zircônia 
pura não é usada como peça estrutural. 
A adição de cerca de 3% em mol de óxido de ítrio (Y₂O₃) mantém a fase tetragonal 
metaestável à temperatura ambiente. O material resultante é a zircônia tetragonal 
policristalina estabilizada com ítria, Y-TZP, especificada pela norma ISO 13356. 
O grão tetragonal metaestável é o que dá à Y -TZP a maior tenacidade entre as 
cerâmicas óxidas (Figura 3). Quando uma trinca avança, o campo de tração na sua ponta 
fornece a energia que falta para a transformação. Os grãos próximos da ponta passam para a 
fase monoclínica, aumentam de volume e comprimem a ponta da trinca. A trinca precisa de 
uma tensão maior para continuar avançando. Esse mecanismo é chamado tenacificação por 
transformação e leva a tenacidade da Y -TZP para 6 a 10 MPa·m¹ ᐟ², cerca do dobro da 
alumina, com resistência à flexão entre 900 e 1200 MPa (PICONI; MACCAURO, 1999). 
 
Figura 3. Tenacificação por transformação na zircônia Y-TZP. Os grãos próximos da trinca passam da fase 
tetragonal para a monoclínica e a expansão de volume comprime a ponta. Fonte: elaborado a partir de Piconi e 
Maccauro (1999) e Chevalier (2006). 


<!-- pagina 10 -->
10 
A mesma metaestabilidade é a origem da principal limitação da Y -TZP, a degradação 
a baixa temperatura . Na presença de água, a transformação tetragonal para monoclínica 
pode ocorrer espontaneamente na superfície, sem trinca, e avança lentamente para o interior. 
A superfície transformada fica rugosa e microtrincada, o que aumenta o desgaste e reduz a 
resistência. A velocidade do processo a 37 °C é baixa, mas não é nula, e depende do teor de 
ítria, do tamanho de grão e da densidade (CHEVALIER, 2006). Por esse motivo o uso de 
zircônia monolítica em cabeças femorais foi reduzido depois de 2001, e a zircônia per manece 
amplamente usada em odontologia, onde as cargas e o tempo de exposição a altas tensões são 
menores. 
A zircônia tem ainda duas propriedades relevantes para a odontologia: cor branca, 
próxima da do dente, e translucidez que pode ser ajustada com o teor de ítria. 
4.3 Alumina reforçada com zircônia 
A alumina reforçada com zircônia (ZTA, zirconia toughened alumina ) é um 
compósito de matriz cerâmica com cerca de 80% de alumina e 17% de zircônia tetragonal 
dispersa, especificado pela norma ISO 6474 -2. As partículas de zircônia, isoladas umas das 
outras dentro da matriz de alumina, ativam a tenacificação por transformação quando uma 
trinca passa perto delas. Como a zircônia não forma caminho contínuo, a degradação a baixa 
temperatura não se propaga pelo material. O produto comercial mais difundido contém 
também plaquetas alongadas de aluminato de estrôncio, que desviam  a trinca, e óxido de 
cromo, que dá ao material cor rosada. 
A ZTA reúne a dureza e a estabilidade química da alumina com tenacidade de 5,5 a 7 
MPa·m¹ᐟ² e resistência à flexão entre 1000 e 1400 MPa, e é hoje o material cerâmico usado na 
maior parte das cabeças femorais e cúpulas de prótese de quadril. 
4.4 Fosfatos de cálcio 
Os fosfatos de cálcio são as biocerâmicas de composição mais próxima da fase 
mineral do osso. Os dois mais usados são: 
Hidroxiapatita (HA), de fórmula Ca₁₀(PO₄)₆(OH)₂ e razão molar Ca/P de 1,67, com 
estrutura hexagonal. É a fase de menor solubilidade entre os fosfatos de cálcio em pH 
fisiológico e, quando densa e bem cristalizada, se dissolve muito lentamente no corpo. É 
bioativa: o osso se liga diretamente à sua superfície. A apatita do osso difere da HA sintética 

<!-- pagina 11 -->
11 
por conter carbonato, sódio e magnésio na rede, deficiência de cálcio e cristais de dimensões 
nanométricas. 
Fosfato tricálcico β (β -TCP), de fórmula Ca₃(PO₄)₂ e razão Ca/P de 1,5, mais solúvel 
que a HA. É reabsorvível: dissolve -se em meses e é substituído por osso novo. As cerâmicas 
bifásicas, misturas de HA e β -TCP, permitem ajustar a velocidade de reabsorção pela 
proporção entre as duas fases. 
As propriedades mecânicas dos fosfatos de cálcio são baixas. A HA densa tem 
resistência à flexão entre 50 e 115 MPa e tenacidade de 0,7 a 1,2 MPa·m¹ ᐟ², abaixo das do 
osso cortical, e as formas porosas usadas como enxerto são ainda mais frágeis. Por isso os 
fosfatos de cálcio não são usados sozinhos em peças que suportam carga. Eles são usados 
como revestimento de implantes metálicos, como preenchimento de defeitos ósseos e como 
cimento. 
A HA também exige cuidado no processamento: acima de cerca de 1300 °C ela perde 
grupos hidroxila e se decompõe em fosfatos tricálcico e tetracálcico, mais solúveis, o que 
altera a resposta biológica do material. 
4.5 Vidros bioativos 
O vidro bioativo 45S5 tem composição, em massa, de 45% de SiO₂, 24,5% de Na₂O, 
24,5% de CaO e 6% de P₂O₅. O teor de sílica é baixo em comparação com o vidro comum, e o 
alto teor de óxidos modificadores (Na₂O e CaO) rompe parte da rede de tetraedros de sílica. A 
rede mais aberta torna o vidro reativo em meio aquoso. 
Em contato com fluidos fisiológicos, a superfície do vidro passa por uma sequência de 
reações que termina na formação de uma camada de apatita carbonatada, a mesma fase 
mineral do osso (HENCH, 1991; KOKUBO; TAKADAMA, 2006). As etapas, resumidas na 
Figura 4, são: 
1. Troca iônica: íons Na⁺ e Ca²⁺ do vidro saem para a solução e são substituídos por íons 
H⁺, o que eleva o pH local. 
2. Quebra das ligações Si-O-Si e liberação de sílica solúvel na forma de Si(OH)₄. 
3. Condensação dos grupos Si-OH da superfície em uma camada de gel rica em sílica. 
4. Migração de Ca²⁺ e PO₄³⁻ para a superfície do gel e precipitação de um filme de fosfato 
de cálcio amorfo. 

<!-- pagina 12 -->
12 
5. Cristalização desse filme em apatita carbonatada (HCA), com incorporação de 
carbonato e hidroxila da solução. 
As etapas seguintes são biológicas: proteínas e células se fixam à camada de HCA, os 
osteoblastos depositam colágeno e o osso novo cresce ligado à superfície. Os íons dissolvidos, 
silício e cálcio, estimulam a atividade das células formadoras de osso, efeito que levou Hench 
a classificar o 45S5 como material de terceira geração. A camada de apatita se forma em 
poucas horas, e o 45S5 se liga também a tecidos moles, o que outras biocerâmicas não fazem. 
 
Figura 4. Camadas formadas na superfície do vidro bioativo 45S5 em contato com o fluido corporal. Fonte: 
elaborado a partir de Hench (1991) e Kokubo e Takadama (2006). 
A limitação do vidro bioativo é mecânica: resistência à flexão de 40 a 60 MPa e 
tenacidade de cerca de 0,6 MPa·m¹ᐟ². As vitrocerâmicas bioativas, obtidas por cristalização 
controlada de um vidro, têm resistência maior e mantêm a bioatividade, e são usadas em 
vértebras artificiais e preenchimentos de maior carga. 
4.6 Carbono pirolítico 
O carbono pirolítico é depositado a partir de um gás hidrocarboneto em leito 
fluidizado a temperaturas entre 1000 e 1500 °C, formando uma camada de estrutura 
turbostrática, semelhante à grafita com planos desordenados. É incluído entre as biocerâmicas 
por ser um material inorgânico, não metálico e de ligação covalente. É usado em folhetos de 
válvulas cardíacas mecânicas desde a década de 1970, por ser compatível com o sangue: 
reduz a formação de coágulos na superfície e resiste ao desgaste de milhões de cic los de 
abertura e fechamento por ano. 


<!-- pagina 13 -->
13 
5. Propriedades mecânicas comparadas 
5.1 Origem da fragilidade 
Nas cerâmicas de ligação iônica, o deslocamento de uma discordância aproxima íons 
de mesma carga, o que gera repulsão; nas de ligação covalente, as ligações são direcionais e 
precisam ser rompidas para que o plano deslize. Nos dois casos o movimento de discordâncias 
à temperatura ambiente é muito restrito, e o material não se deforma plasticamente antes da 
fratura (CALLISTER; RETHWISCH, 2020). A curva tensão-deformação de uma biocerâmica 
é linear até a ruptura, e não há escoamento que alivie a concentração de tensão na ponta de um 
defeito. 
5.2 Sensibilidade a defeitos 
Como não há deformação plástica, a resistência de uma cerâmica é governada pelo 
maior defeito presente: um poro, uma inclusão, um grão anormalmente grande ou um risco de 
usinagem. Pela mecânica da fratura, a tensão que faz uma trinca de tamanho a se propagar é: 
σ_c = K_IC / (Y·√(π·a)) 
em que K_IC é a tenacidade à fratura e Y é um fator geométrico próximo de 1. Para 
um mesmo defeito superficial de 50 µm, com Y = 1: 
• hidroxiapatita, K_IC = 1 MPa·m¹ᐟ²: σ_c ≈ 80 MPa; 
• alumina, K_IC = 4 MPa·m¹ᐟ²: σ_c ≈ 320 MPa; 
• Y-TZP, K_IC = 8 MPa·m¹ᐟ²: σ_c ≈ 640 MPa. 
O cálculo mostra os dois caminhos para aumentar a resistência de uma biocerâmica: 
reduzir o tamanho dos defeitos, que é tarefa do processamento, ou aumentar a tenacidade, que 
é tarefa da microestrutura, como na zircônia e na ZTA. 
Como o tamanho do maior defeito varia de peça para peça, a resistência de uma 
cerâmica tem dispersão grande e é descrita estatisticamente, em geral pela distribuição de 
Weibull. Quanto maior o módulo de Weibull, menor a dispersão e mais previsível o material. 
Pelo mesmo motivo, a resistência à compressão das cerâmicas é muito maior que a resistência 
à tração: na compressão os defeitos tendem a se fechar. 
5.3 Ensaio de flexão e módulo de ruptura 

<!-- pagina 14 -->
14 
O ensaio de tração é difícil de executar em cerâmicas, porque a fixação nas garras 
introduz tensões e trincas. A resistência é medida em flexão, e o resultado é o módulo de 
ruptura, a tensão máxima na face tracionada no instante da fratura. Para um corpo de prova 
de seção retangular em flexão de três pontos: 
σ_rf = 3·F·L / (2·b·d²) 
em que F é a carga de fratura, L a distância entre apoios, b a largura e d a altura do 
corpo de prova. Os valores de resistência à flexão citados neste trabalho são módulos de 
ruptura. As normas de biocerâmicas, como a ISO 6474 -1 e a ISO 13356, especificam a 
resistência mínima à flexão como critério de aceitação do material. 
5.4 Quadro comparativo 
Tabela 1. Propriedades das principais biocerâmicas comparadas com as do osso cortical.  Os valores são 
faixas típicas e variam com o fabricante, a densidade e o tamanho de grão. Fonte: elaborado a partir de Hench e 
Wilson (1993), Piconi e Maccauro (1999), Park e Lakes (2007) e Ratner et al. (2013). 
Propriedade Alumina Y-TZP ZTA HA densa Vidro 45S5 Osso 
cortical 
Resposta do 
tecido 
bioinerte bioinerte bioinerte bioativa bioativa não se aplica 
Densidade 
(g/cm³) 
3,98 6,05 4,37 3,16 2,7 1,8 a 2,0 
Módulo de 
elasticidade 
(GPa) 
380 200 a 210 cerca de 350 70 a 120 30 a 40 7 a 30 
Resistência à 
flexão (MPa) 
400 a 600 900 a 1200 1000 a 1400 50 a 115 40 a 60 50 a 150 
Resistência à 
compressão 
(MPa) 
cerca de 
4000 
cerca de 
2000 
cerca de 
4700 
300 a 900 cerca de 500 100 a 230 
Tenacidade 
K_IC 
(MPa·m¹ᐟ²) 
3,5 a 4,5 6 a 10 5,5 a 7 0,7 a 1,2 cerca de 0,6 2 a 12 
Dureza (HV) cerca de 
2000 
cerca de 
1200 
cerca de 
1900 
cerca de 500 cerca de 460 cerca de 60 
Limitação 
principal 
tenacidade degradação 
em meio 
aquoso 
custo resistência 
mecânica 
resistência 
mecânica 
não se aplica 
 
A Figura 5 mostra a resistência à flexão e a tenacidade das mesmas cerâmicas em um 
único gráfico. As biocerâmicas se separam em dois grupos. As bioinertes têm resistência 
muito acima da do osso e são usadas onde há carga e desgaste. As bioativas têm resistência e 
tenacidade abaixo das do osso e são usadas onde há pouca carga ou como revestimento. 

<!-- pagina 15 -->
15 
Nenhuma biocerâmica tem ao mesmo tempo a tenacidade do osso cortical e o seu módulo de 
elasticidade baixo, porque a tenacidade do osso vem da sua estrutura de compósito, com 
fibras de colágeno que ligam as faces da trinca. 
 
Figura 5. Resistência à flexão e tenacidade à fratura das biocerâmicas e do osso cortical, em escalas 
logarítmicas. Fonte: elaborado a partir de Hench e Wilson (1993), Piconi e Maccauro (1999) e Ratner et al. 
(2013). 
6. Fabricação e controle de qualidade 
As biocerâmicas densas são produzidas por metalurgia do pó , a mesma rota das 
demais cerâmicas avançadas: 
1. Síntese do pó  de alta pureza, com tamanho de partícula submicrométrico. A HA é 
obtida por precipitação em solução aquosa; os vidros bioativos, por fusão ou pelo 
processo sol-gel. 
2. Conformação por prensagem uniaxial, prensagem isostática a frio ou injeção, que dá à 
peça a forma aproximada, chamada corpo verde. 
3. Sinterização a alta temperatura, abaixo da fusão, em que a difusão elimina os poros 
entre as partículas e a peça ganha densidade e resistência. A alumina é sinterizada 
acima de 1500 °C; a zircônia, entre 1350 e 1500 °C. 
4. Prensagem isostática a quente , em componentes de articulação, para fechar a 
porosidade residual. 


<!-- pagina 16 -->
16 
5. Usinagem com diamante e polimento até a geometria e a rugosidade finais. 
Para as formas porosas e os revestimentos as rotas mudam. Arcabouços porosos são 
produzidos com agentes formadores de poros, espumas de réplica ou impressão 3D. 
Revestimentos de HA sobre titânio são aplicados por aspersão térmica a plasma , em que o 
pó é fundido em um jato de plasma e projetado contra a peça, formando uma camada de 
dezenas a poucas centenas de micrômetros. A norma ISO 13779 especifica cristalinidade, 
pureza de fases e aderência desses revestimentos. 
Controle de qualidade.  Como a resistência de uma cerâmica depende do maior 
defeito de cada peça, a inspeção por amostragem não garante que uma peça específica seja 
resistente. Os fabricantes de cabeças femorais submetem cada peça  a um ensaio de prova 
(proof test): a peça recebe uma carga acima da máxima prevista em serviço, e as que contêm 
defeitos críticos quebram no ensaio e não chegam ao paciente. Além disso, cada lote é 
rastreado desde o pó até o produto embalado. 
O caso de 2001.  Em 2001, um fabricante de cabeças femorais de zircônia identificou 
fraturas em serviço em número acima do esperado. As fraturas se concentraram em lotes 
específicos, sinterizados em um forno diferente do usado nos lotes anteriores, e a mudança no 
processo alterou a microestrutura de parte das peças e acelerou a degradação a baixa 
temperatura (CHEVALIER, 2006). Os lotes foram retirados do mercado e o uso de cabeças 
femorais de zircônia monolítica caiu nos anos seguintes. Para a Engenharia de Produção, o 
caso mostra três pontos: uma alteração de equipamento em um processo térmico precisa ser 
validada como alteração de produto; o efeito de uma alteração em um material que degrada 
com o tempo pode levar anos para aparecer; e a rastreabilidade por lote é o que permitiu 
limitar o recolhimento às peças afetadas. 
7. Aplicações 
As aplicações são apresentadas pela propriedade que justifica a escolha do material. 
7.1 Ortopedia 
Cabeças femorais e cúpulas de prótese de quadril  em alumina e ZTA. A 
propriedade que justifica a escolha é a resistência ao desgaste . Na prótese convencional, a 
cabeça metálica articula contra uma cúpula de polietileno, que se desgasta e libera partículas. 
O organismo reage a essas partículas com uma inflamação que reabsorve o osso ao redor da 

<!-- pagina 17 -->
17 
prótese (osteólise), causa principal da soltura de próteses a longo prazo. No par cerâmica 
sobre cerâmica o desgaste é da ordem de micrômetros por ano, e as partículas de cerâmica 
geradas são em menor volume e menos reativas. A cabeça cerâmica também é usada contra 
polietileno reticulado, com desgaste do polietileno menor que contra uma cabeça metálica. A 
limitação é o risco de fratura, que nas gerações atuais de ZTA está abaixo de um caso a cada 
dez mil peças, e o rangido audível relatado por uma fração do s pacientes com o par cerâmica 
sobre cerâmica. 
Revestimentos de hidroxiapatita sobre hastes e cúpulas de titânio. A propriedade é a 
bioatividade: o osso se liga ao revestimento, o que acelera a fixação da prótese não 
cimentada nas primeiras semanas. A haste de titânio suporta a carga e o revestimento faz a 
ligação com o osso, cada material na função em que é adequado. 
Componentes de joelho em ZTA, em estudo e uso limitado, e espaçadores de coluna 
em vitrocerâmicas e em nitreto de silício. 
7.2 Odontologia 
A odontologia é hoje a maior área de uso de cerâmicas avançadas na saúde. 
• Coroas e pontes de zircônia Y -TZP, fresadas por CAD/CAM a partir de blocos pré -
sinterizados. As propriedades são a resistência à flexão, que permite pontes de vários 
elementos, a cor e a estabilidade química no meio bucal. 
• Coroas e facetas de vitrocerâmica de dissilicato de lítio , com resistência à flexão em 
torno de 400 MPa e translucidez próxima à do esmalte, usadas onde a estética é 
prioritária. 
• Implantes dentários de zircônia , alternativa aos de titânio para pacientes com 
sensibilidade a metais ou em regiões em que o cinza do titânio aparece através da 
gengiva. 
• Cremes dentais com vidro bioativo , em que partículas finas de um vidro da família do 
45S5 formam apatita sobre a dentina exposta e reduzem a sensibilidade dentinária. 
7.3 Enxertos ósseos e arcabouços 
Defeitos ósseos causados por trauma, tumor ou perda de osso ao redor de dentes 
precisam ser preenchidos. O osso do próprio paciente é o padrão de referência, mas exige uma 
segunda cirurgia e a quantidade disponível é limitada. Os substitutos sintéticos usam: 

<!-- pagina 18 -->
18 
• grânulos e blocos porosos de HA, β -TCP e cerâmicas bifásicas , com poros 
interligados acima de 100 µm, por onde o osso cresce; o β -TCP é reabsorvido 
enquanto o osso se forma; 
• cimentos de fosfato de cálcio, pós misturados com um líquido no momento da cirurgia, 
que endurecem no defeito à temperatura do corpo e se adaptam a qualquer geometria; 
• grânulos de vidro bioativo , incluindo a composição S53P4, usada no tratamento de 
infecção óssea (osteomielite) porque a elevação do pH local durante a dissolução tem 
efeito antibacteriano. 
7.4 Outras aplicações 
• Válvulas cardíacas mecânicas com folhetos de carbono pirolítico. 
• Microesferas de vidro com ítrio -90 para radioterapia interna de tumores de fígado: as 
esferas são injetadas na artéria que alimenta o tumor e emitem radiação localmente. 
• Implantes de ouvido médio em HA e vidro bioativo, que substituem os ossículos. 
• Revestimentos de alumina e de carbono tipo diamante  em instrumentos e 
componentes metálicos, para reduzir desgaste e liberação de íons. 
8. Limitações e tendências 
A principal limitação das biocerâmicas é a baixa tenacidade, que limita as bioinertes 
a peças de geometria compacta e carga compressiva e impede o uso das bioativas em peças 
estruturais. A segunda é a degradação a baixa temperatura  da zircônia. A terceira é o custo 
de processamento, que inclui pós de alta pureza, sinterização controlada, usinagem com 
diamante e ensaio de prova de cada peça. 
As linhas de desenvolvimento atuais respondem a essas limitações: 
• Compósitos de matriz cerâmica  com tenacidade maior, como a ZTA e a zircônia 
reforçada com alumina. 
• Compósitos de polímero e biocerâmica , por exemplo HA dispersa em polímeros 
reabsorvíveis, que imitam a estrutura do osso e têm módulo de elasticidade próximo ao 
dele. 

<!-- pagina 19 -->
19 
• Impressão 3D de arcabouços , por extrusão de pasta cerâmica ou por estereolitografia, 
que permite controlar a geometria dos poros e produzir peças com a forma do defeito 
de cada paciente a partir de tomografia. 
• Dopagem iônica de fosfatos de cálcio e vidros com estrôncio, zinco, magnésio, prata ou 
cobre, para estimular a formação de osso ou dar efeito antibacteriano. 
• Nitreto de silício , cerâmica não óxida com tenacidade e resistência elevadas, em 
avaliação para espaçadores de coluna e componentes articulares. 
9. Conclusões 
Primeira conclusão, sobre a classificação.  As biocerâmicas se dividem pela resposta 
que provocam no tecido. As bioinertes (alumina, zircônia e ZTA) são estáveis no corpo e 
fixadas mecanicamente; as bioativas (hidroxiapatita e vidros bioativos) formam uma camada 
de apatita e se ligam ao osso; as reabsorvíveis (β -TCP e cimentos) são substituídas por osso 
novo. 
Segunda conclusão, sobre propriedades e aplicação.  As duas classes principais 
ocupam regiões opostas do gráfico de resistência e tenacidade. As bioinertes têm resistência, 
dureza e resistência ao desgaste muito acima das do osso, e são usadas em superfícies de 
articulação e em coroas dentárias. As bioativas têm resistência abaixo da do osso e são usadas 
como revestimento, enxerto e cimento, em funções sem carga estrutural. A escolha de uma 
biocerâmica parte da função que a peça vai cumprir no corpo. 
Terceira conclusão, sobre a fragilidade.  A ligação iônico-covalente explica tanto as 
vantagens quanto a limitação comum das biocerâmicas: estabilidade química, dureza e rigidez 
de um lado, ausência de deformação plástica e sensibilidade a defeitos do outro. Os avanços 
do material nos últimos cinquenta anos atuaram sobre os dois termos da equação de Griffith: o 
tamanho do defeito foi reduzido pelo processamento (pós mais finos, prensagem isostática a 
quente, ensaio de prova) e a tenacidade foi aumentada pela microestrutura (tenacificação por 
transformação na zircônia e na ZTA). 
Quarta conclusão, sobre o processo.  O desempenho de uma biocerâmica depende do 
controle do processo tanto quanto da composição. O caso das cabeças femorais de zircônia em 
2001 mostrou que uma alteração no forno de sinterização foi suficiente para mudar a vida em 
serviço de um componente implantado, e é a razão pela qual o setor trabalha com ensaio de 
cada peça, rastreabilidade por lote e validação de qualquer mudança de processo. O caso é 

<!-- pagina 20 -->
20 
uma aplicação da cadeia processamento, estrutura, propriedade e desempenho que organiza a 
Engenharia dos Materiais. 
10. Referências 
AMERICAN SOCIETY FOR TESTING AND MATERIALS. ASTM F1185 -03: 
Standard Specification for Composition of Hydroxylapatite for Surgical Implants.  West 
Conshohocken: ASTM, 2014. 
CALLISTER, W. D.; RETHWISCH, D. G. Ciência e engenharia de materiais: uma 
introdução. 10. ed. Rio de Janeiro: LTC, 2020. 
CHEVALIER, J. What future for zirconia as a biomaterial? Biomaterials, v. 27, n. 4, 
p. 535-543, 2006. 
HENCH, L. L. Bioceramics: from concept to clinic. Journal of the American 
Ceramic Society, v. 74, n. 7, p. 1487-1510, 1991. 
HENCH, L. L. The story of Bioglass®. Journal of Materials Science: Materials in 
Medicine, v. 17, n. 11, p. 967-978, 2006. 
HENCH, L. L.; WILSON, J. (ed.). An introduction to bioceramics.  Singapore: 
World Scientific, 1993. 
INTERNATIONAL ORGANIZATION FOR STANDARDIZATION. ISO 6474 -1: 
Implants for surgery: Ceramic materials: Part 1: Ceramic materials based on high 
purity alumina. Geneva: ISO, 2019. 
INTERNATIONAL ORGANIZATION FOR STANDARDIZATION. ISO 6474 -2: 
Implants for surgery: Ceramic materials: Part 2: Composite materials based on a high -
purity alumina matrix with zirconia reinforcement. Geneva: ISO, 2012. 
INTERNATIONAL ORGANIZATION FOR STANDARDIZATION. ISO 10993 -1: 
Biological evaluation of medical devices: Part 1: Evaluation and testing within a risk 
management process. Geneva: ISO, 2018. 
INTERNATIONAL ORGANIZATION FOR STANDARDIZATION. ISO 13356: 
Implants for surgery: Ceramic materials based on yttria -stabilized tetragonal zirconia 
(Y-TZP). Geneva: ISO, 2015. 

<!-- pagina 21 -->
21 
INTERNATIONAL ORGANIZATION FOR STANDARDIZATION. ISO 13779 -2: 
Implants for surgery: Hydroxyapatite: Part 2: Thermally sprayed coatings of 
hydroxyapatite. Geneva: ISO, 2018. 
KOKUBO, T.; TAKADAMA, H. How useful is SBF in predicting in vivo bone 
bioactivity? Biomaterials, v. 27, n. 15, p. 2907-2915, 2006. 
PARK, J. B.; LAKES, R. S. Biomaterials: an introduction.  3. ed. New York: 
Springer, 2007. 
PICONI, C.; MACCAURO, G. Zirconia as a ceramic biomaterial. Biomaterials, v. 
20, n. 1, p. 1-25, 1999. 
RATNER, B. D.; HOFFMAN, A. S.; SCHOEN, F. J.; LEMONS, J. E. (ed.). 
Biomaterials science: an introduction to materials in medicine.  3. ed. Amsterdam: 
Academic Press, 2013.

File: projects/biocer-materiais/source/slides-v1.md
# Deck v1 (16 slides, texto extraído do PDF)

É o deck que será redesenhado. O texto dos slides 5, 6, 8 e 10 é só o que está fora das imagens; a figura em si não é texto.

## Slide 1
Biocerâmicas
cerâmicas avançadas aplicadas à saúde
[Autor 1] · [Autor 2] · [Autor 3]
TEM00035 · Introdução à Engenharia dos Materiais I · Turma A1 · 2026.2
Prof. [Professor] · Universidade Federal Fluminense
novembro de 2026
1

## Slide 2
Dois terços da massa seca do osso são uma cerâmica:
apatita carbonatada
um fosfato de cálcio em uma matriz de colágeno
Que materiais cerâmicos conseguem substituir
osso e dente dentro do corpo?
2

## Slide 3
1 · INTRODUÇÃO
Cerâmicas avançadas e biocerâmicas
Cerâmica avançada: pó sintético de alta pureza, composição e microestrutura controladas.
Biocerâmica: cerâmica avançada usada para reparar ou substituir tecido do corpo.
1970
Boutin: primeira prótese
de quadril em alumina
1971
Hench publica o vidro
que se liga ao osso
anos 1980
revestimento de HA
e cabeça de zircônia
2001
lotes de cabeças de
zircônia recolhidos
anos 2000
alumina reforçada
com zircônia (ZTA)
3

## Slide 4
2 · REQUISITOS
O que se exige de um material de implante
Biocompatível
não tóxico, sem 
inflamação crônica nem 
reação imune
ensaios da ISO 10993
Estável
fluido salino a 37 °C, pH 
7,4, com cloreto e 
proteínas
metais corroem nesse 
meio
Resistente
à fadiga
1 a 2 milhões de passos 
por ano, cada um com 2 a 
3 vezes o peso no quadril
Rigidez próxima
à do osso
osso cortical: 7 a 30 GPa
implante rígido demais 
descarrega o osso
4

## Slide 5
Módulo de elasticidade comparado ao do osso 2 · BLINDAGEM DE TENSÕES
Implante mais rígido que o osso recebe a carga; o osso descarregado perde massa (lei de Wolff). 5

## Slide 6
Classificação pela resposta do tecido 3 · CLASSIFICAÇÃO
Poros abertos acima de 100 µm deixam o osso crescer por dentro do implante. 6

## Slide 7
4 · BIOCERÂMICAS
Alumina e zircônia: as bioinertes
Alumina  Al₂O₃
pureza acima de 99,5 %
·  dureza cerca de 2000 HV
·  polimento até nanômetros
·  flexão 400 a 600 MPa
·  K_IC 3,5 a 4,5 MPa·m¹ᐟ²
·  limitação: tenacidade
Zircônia  Y-TZP
ZrO₂ com 3 % mol de Y₂O₃
·  flexão 900 a 1200 MPa
·  K_IC 6 a 10 MPa·m¹ᐟ²
·  cor próxima à do dente
·  dureza cerca de 1200 HV
·  limitação: degrada em meio aquoso
7

## Slide 8
Tenacificação por transformação na zircônia 4 · ZIRCÔNIA
Na presença de água a mesma transformação ocorre sem trinca: degradação a baixa temperatura. 8

## Slide 9
4 · BIOCERÂMICAS
Fosfatos de cálcio: HA e β-TCP
Hidroxiapatita
Ca₁₀(PO₄)₆(OH)₂ · Ca/P 1,67
bioativa, dissolve muito devagar o 
osso se liga à superfície
flexão 50 a 115 MPa K_IC 0,7 a 1,2
Fosfato tricálcico β
Ca₃(PO₄)₂ · Ca/P 1,5
reabsorvível, dissolve em meses 
substituído por osso novo
mistura HA + β-TCP ajusta a 
velocidade de reabsorção
Uso
revestimento de prótese de titânio
enxerto poroso
cimento ósseo
não suporta carga sozinho
9

## Slide 10
Vidro bioativo 45S5 4 · BIOCERÂMICAS
45 % SiO₂ · 24,5 % Na₂O · 24,5 % CaO · 6 % P₂O₅ (em massa)
A camada de apatita se forma em horas. Limitação: flexão de 40 a 60 MPa. 10

## Slide 11
Resistência à flexão e tenacidade 5 · PROPRIEDADES
Griffith
σc = K_IC / √(π·a)
mesmo defeito de 50 µm:
HA (K_IC 1): 80 MPa
alumina (K_IC 4): 320 MPa
Y-TZP (K_IC 8): 640 MPa
Sem deformação plástica,
o maior defeito decide.
Flexão medida pelo
módulo de ruptura:
σ = 3FL / 2bd²
11

## Slide 12
6 · ENGENHARIA DE PRODUÇÃO
Fabricação e controle de qualidade
pó de alta
pureza
› prensagem › sinterização › prensagem
isostática
a quente
› usinagem e
polimento
› ensaio de
prova em
cada peça
2001 · cabeças femorais de zircônia
Fraturas acima do esperado, concentradas em lotes sinterizados em um forno novo.
A mudança alterou a microestrutura e acelerou a degradação. Os lotes foram recolhidos.
Mudança de equipamento é mudança de produto · o efeito leva anos para aparecer · rastreabilidade por lote limita o 
recolhimento
12

## Slide 13
7 · APLICAÇÕES
Aplicações em ortopedia
Cabeça e cúpula
de quadril
alumina e ZTA
propriedade: desgaste de 
micrômetros por ano
evita partículas de polietileno e 
osteólise
Revestimento
de HA
sobre haste de titânio, por aspersão 
a plasma
propriedade: bioatividade
o titânio leva a carga, a HA liga ao 
osso
Enxerto e
cimento ósseo
HA, β-TCP e bifásicas porosas, poros 
> 100 µm
propriedade: reabsorção
vidro S53P4 em infecção óssea
13

## Slide 14
7 · APLICAÇÕES
Aplicações em odontologia e outras áreas
Coroas e
pontes
zircônia Y-TZP fresada 
por CAD/CAM
dissilicato de lítio onde a 
estética pesa
Implante
dentário
zircônia no lugar do 
titânio
sem cor cinza sob a 
gengiva
Creme
dental
partículas de vidro 
bioativo formam apatita 
na dentina exposta
reduz sensibilidade
Coração e
oncologia
válvula com folheto de 
carbono pirolítico
microesfera de vidro com 
ítrio-90
14

## Slide 15
8 · CONCLUSÕES
Síntese
Bioinertes
alumina, Y-TZP , ZTA
resistência e dureza acima das do osso · articulação e dente
Bioativas
HA, vidro 45S5
ligação química com o osso · revestimento e enxerto
Reabsorvíveis
β-TCP , cimentos
substituídas por osso novo · preenchimento
Limitação comum: baixa tenacidade, pela ligação iônico-covalente.
Reduzir o defeito pelo processo · aumentar K_IC pela microestrutura
processamento  →  estrutura  →  propriedade  →  desempenho 15

## Slide 16
Referências
CALLISTER, W. D.; RETHWISCH, D. G. Ciência e engenharia de materiais: uma introdução. 10. ed. LTC, 2020.
HENCH, L. L. Bioceramics: from concept to clinic. J. Am. Ceram. Soc., v. 74, p. 1487-1510, 1991.
HENCH, L. L. The story of Bioglass. J. Mater. Sci.: Mater. Med., v. 17, p. 967-978, 2006.
HENCH, L. L.; WILSON, J. An introduction to bioceramics. World Scientific, 1993.
PICONI, C.; MACCAURO, G. Zirconia as a ceramic biomaterial. Biomaterials, v. 20, p. 1-25, 1999.
CHEVALIER, J. What future for zirconia as a biomaterial? Biomaterials, v. 27, p. 535-543, 2006.
KOKUBO, T.; TAKADAMA, H. How useful is SBF in predicting in vivo bone bioactivity? Biomaterials, v. 27, p. 2907-2915, 2006.
PARK, J. B.; LAKES, R. S. Biomaterials: an introduction. 3. ed. Springer, 2007.
RATNER, B. D. et al. Biomaterials science. 3. ed. Academic Press, 2013.
Normas ISO 6474-1, 6474-2, 10993-1, 13356 e 13779-2.
Obrigado. Ficamos à disposição para perguntas.
16
